Repository: jlb-jlb/Jupyter-Workspace

File: text_csv/PBT.txt
Datum	11.05.12	
Probenkennz.	PBT wei§	
Geschwindigkeit	20	mm/min
Kraftmaximum	2359,41	N
Probenhšhe a0	3,95	mm
Probenbreite b0	10,4	mm
LŠnge l0	70	mm
Probenhšhe aU NACH ZUGVERSUCH	3,27	mm
Probenbreite bU NACH ZUGVERSUCH	8,55	mm
LŠnge lU NACH ZUGVERSUCH	76,4	mm
Standardweg	Standardkraft	
mm	N	
0,00603522	4,71302	
0,0217462	12,4582	
0,0339658	16,0836	
0,0467987	19,1158	
0,0598204	22,1809	
0,0729836	25,3778	
0,0862884	29,1021	
0,099546	33,2548	
0,112898	37,2428	
0,126297	41,0659	
0,139602	45,1198	
0,152907	49,5362	
0,166258	53,9196	
0,17961	58,2701	
0,192915	62,8843	
0,20622	67,9269	
0,219572	73,0024	
0,232924	78,078	
0,246323	83,582	
0,259581	89,4816	
0,272932	95,3481	
0,28619	101,314	
0,299542	107,444	
0,312941	113,574	
0,326293	119,836	
0,339598	126,098	
0,352903	132,459	
0,366207	138,787	
0,379559	145,214	
0,392911	151,838	
0,406263	158,496	
0,419568	165,252	
0,43292	172,042	
0,446272	178,93	
0,459577	185,72	
0,473731	193,003	
0,486233	199,595	
0,499538	206,648	
0,512937	213,668	
0,526289	220,787	
0,539547	227,939	
0,552946	235,19	
0,566251	242,441	
0,579555	249,724	
0,59286	257,14	
0,607108	265,116	
0,619564	272,103	
0,632963	279,585	
0,646221	287,099	
0,659573	294,581	
0,672925	302,194	
0,686229	309,873	
0,699581	317,618	
0,71298	325,363	
0,726238	333,076	
0,740392	341,348	
0,752847	348,665	
0,766247	356,542	
0,779646	364,452	
0,792998	372,395	
0,806255	380,437	
0,819607	388,347	
0,832912	396,388	
0,846217	404,463	
0,859569	412,505	
0,87377	421,239	
0,886225	428,885	
0,899624	436,96	
0,912976	445,002	
0,926234	453,175	
0,939539	461,283	
0,952891	469,523	
0,966243	477,828	
0,979642	486,134	
0,992946	494,406	
1,0071	503,173	
1,01956	510,984	
1,03291	519,356	
1,04621	527,793	
1,05961	536,164	
1,07292	544,569	
1,08627	552,94	
1,09957	561,278	
1,11297	569,584	
1,12618	577,955	
1,14043	586,788	
1,15293	594,665	
1,16624	603,069	
1,17964	611,606	
1,19294	620,109	
1,20625	628,678	
1,21955	637,115	
1,23286	645,717	
1,24621	654,221	
1,25961	662,625	
1,27291	671,095	
1,28626	679,5	
1,29957	687,838	
1,31287	696,242	
1,32623	704,581	
1,33958	713,051	
1,35293	721,554	
1,36628	730,09	
1,37963	738,627	
1,39374	747,657	
1,4062	755,633	
1,4195	764,202	
1,43285	772,705	
1,44625	781,209	
1,4596	789,679	
1,47291	798,116	
1,48626	806,619	
1,49957	815,057	
1,51292	823,659	
1,52707	832,623	
1,53962	840,599	
1,55297	849,07	
1,56628	857,639	
1,57963	866,109	
1,59293	874,678	
1,60619	883,148	
1,61954	891,717	
1,6329	900,188	
1,64625	908,691	
1,66045	917,656	
1,6729	925,631	
1,68621	934,036	
1,69956	942,572	
1,71291	951,042	
1,72631	959,578	
1,73962	968,082	
1,75292	976,651	
1,76627	985,121	
1,77958	993,624	
1,79373	1002,52	
1,80624	1010,4	
1,81959	1018,87	
1,83299	1027,34	
1,84629	1035,74	
1,85964	1044,22	
1,8729	1052,62	
1,88621	1061,16	
1,89956	1069,63	
1,91291	1078,06	
1,92711	1087,03	
1,93961	1095	
1,95292	1103,47	
1,96622	1111,91	
1,97953	1120,35	
1,99288	1128,69	
2,00628	1136,99	
2,01958	1145,46	
2,03294	1153,87	
2,04624	1162,3	
2,06044	1171,2	
2,07285	1179,08	
2,08625	1187,45	
2,0996	1195,79	
2,11295	1204,19	
2,1263	1212,6	
2,13961	1220,97	
2,15291	1229,28	
2,16627	1237,61	
2,17957	1245,95	
2,19377	1254,79	
2,20623	1262,66	
2,21958	1271	
2,23293	1279,34	
2,24624	1287,71	
2,25954	1295,95	
2,27289	1304,22	
2,28624	1312,49	
2,2996	1320,73	
2,31295	1328,97	
2,3263	1337,21	
2,34626	1349,67	
2,35956	1358,01	
2,37291	1366,32	
2,38627	1374,59	
2,39957	1382,83	
2,41292	1391,1	
2,42623	1399,24	
2,43958	1407,35	
2,45373	1416,05	
2,46624	1423,73	
2,47959	1431,9	
2,49294	1440,21	
2,50624	1448,38	
2,5196	1456,52	
2,53295	1464,73	
2,54625	1472,9	
2,55956	1481,01	
2,57291	1489,32	
2,58626	1497,46	
2,60622	1509,52	
2,61957	1517,56	
2,63292	1525,67	
2,64628	1533,78	
2,65963	1541,82	
2,67293	1549,86	
2,68628	1557,93	
2,69959	1566,04	
2,71294	1574,25	
2,7262	1582,26	
2,74625	1594,29	
2,7596	1602,36	
2,77291	1610,34	
2,78631	1618,25	
2,79961	1626,16	
2,81291	1633,97	
2,82622	1641,88	
2,84037	1650,28	
2,85297	1657,73	
2,86628	1665,74	
2,87963	1673,59	
2,89293	1681,5	
2,90624	1689,44	
2,91954	1697,28	
2,93289	1705,09	
2,94625	1712,94	
2,9596	1720,85	
2,9738	1729,12	
2,9863	1736,5	
2,99961	1744,25	
3,01291	1751,96	
3,02626	1759,74	
3,03957	1767,52	
3,05287	1775,26	
3,06627	1783,04	
3,07962	1790,78	
3,09293	1798,53	
3,10623	1806,27	
3,11959	1813,92	
3,13959	1825,32	
3,15294	1832,94	
3,16629	1840,55	
3,1796	1848,07	
3,1929	1855,58	
3,20621	1863,19	
3,21956	1870,77	
3,23376	1878,78	
3,24626	1885,84	
3,25957	1893,38	
3,27292	1900,77	
3,28627	1908,28	
3,29953	1915,66	
3,31293	1923,08	
3,32628	1930,46	
3,33959	1937,88	
3,35959	1948,85	
3,37289	1956,23	
3,38625	1963,52	
3,39955	1970,8	
3,4129	1978,05	
3,42625	1985,34	
3,43961	1992,55	
3,45296	1999,67	
3,46626	2006,83	
3,47957	2013,88	
3,49957	2024,56	
3,51297	2031,64	
3,52628	2038,63	
3,53958	2045,65	
3,55293	2052,64	
3,56629	2059,49	
3,57959	2066,38	
3,59289	2073,27	
3,61295	2083,45	
3,62625	2090,11	
3,6396	2096,83	
3,65295	2103,46	
3,66626	2110,05	
3,67956	2116,64	
3,69292	2123,2	
3,70622	2129,66	
3,72047	2136,58	
3,73292	2142,58	
3,74628	2148,91	
3,75953	2155,17	
3,77284	2161,27	
3,78624	2167,4	
3,79959	2173,43	
3,81294	2179,53	
3,82629	2185,56	
3,83965	2191,49	
3,8529	2197,29	
3,86626	2203,03	
3,87956	2208,66	
3,89291	2214,33	
3,90626	2219,8	
3,91962	2225,21	
3,93292	2230,48	
3,94627	2235,52	
3,95953	2240,53	
3,97378	2245,77	
3,98628	2250,39	
3,99959	2255,2	
4,01299	2259,85	
4,02624	2264,56	
4,0396	2269,04	
4,0529	2273,46	
4,06625	2277,74	
4,0796	2281,86	
4,09291	2285,95	
4,10711	2290,04	
4,11957	2293,63	
4,13292	2297,19	
4,14622	2300,71	
4,15953	2304,14	
4,17293	2307,54	
4,18632	2310,7	
4,19963	2313,86	
4,21293	2317	
4,22624	2319,93	
4,24039	2322,83	
4,2529	2325,3	
4,26625	2327,84	
4,2796	2330,28	
4,29295	2332,58	
4,30626	2334,73	
4,31961	2336,74	
4,33291	2338,71	
4,34622	2340,63	
4,35952	2342,44	
4,37377	2344,28	
4,38632	2345,87	
4,39963	2347,32	
4,41293	2348,64	
4,42624	2349,82	
4,43954	2350,94	
4,45289	2352,06	
4,46624	2353,18	
4,4796	2353,94	
4,49295	2354,73	
4,50625	2355,49	
4,51956	2356,18	
4,53956	2356,97	
4,55291	2357,47	
4,56631	2357,93	
4,57962	2358,39	
4,59292	2358,72	
4,60623	2358,95	
4,61953	2359,18	
4,63293	2359,25	
4,64624	2359,35	
4,66629	2359,41	
4,67959	2359,28	
4,6929	2359,18	
4,7062	2359,05	
4,71951	2358,95	
4,7329	2358,75	
4,74626	2358,72	
4,75961	2358,46	
4,77296	2358,13	
4,79292	2357,76	
4,80622	2357,4	
4,81957	2356,97	
4,83297	2356,64	
4,84628	2356,31	
4,85963	2355,85	
4,87289	2355,42	
4,88629	2354,96	
4,90039	2354,47	
4,91294	2354,04	
4,92625	2353,51	
4,9396	2353,02	
4,95295	2352,52	
4,96626	2352,1	
4,97961	2351,47	
4,99287	2350,94	
5,00622	2350,38	
5,01957	2349,82	
5,03297	2349,36	
5,04627	2348,93	
5,06628	2348,24	
5,07958	2347,68	
5,09284	2347,05	
5,10624	2346,46	
5,11964	2345,9	
5,13294	2345,34	
5,14625	2344,84	
5,1596	2344,28	
5,17295	2343,82	
5,18621	2343,39	
5,20626	2342,7	
5,21957	2342,24	
5,23297	2341,81	
5,24622	2341,32	
5,25962	2340,86	
5,27288	2340,3	
5,28618	2339,77	
5,29958	2339,28	
5,31374	2338,75	
5,32624	2338,22	
5,33959	2337,82	
5,35299	2337,36	
5,36625	2336,97	
5,37955	2336,64	
5,39291	2336,14	
5,40626	2335,72	
5,41956	2335,35	
5,43296	2334,89	
5,44627	2334,36	
5,45952	2333,84	
5,47953	2333,14	
5,49288	2332,72	
5,50623	2332,35	
5,51963	2332,02	
5,53294	2331,69	
5,54629	2331,37	
5,55955	2331,04	
5,57285	2330,64	
5,5871	2330,31	
5,5996	2329,92	
5,61291	2329,59	
5,62626	2329,16	
5,63956	2328,73	
5,65292	2328,37	
5,66622	2328,1	
5,67957	2327,77	
5,69292	2327,51	
5,70628	2327,25	
5,71963	2327,01	
5,73958	2326,65	
5,75289	2326,36	
5,76624	2325,99	
5,77959	2325,63	
5,7929	2325,4	
5,80625	2325,07	
5,8196	2324,71	
5,83291	2324,44	
5,84621	2324,11	
5,86622	2323,69	
5,87961	2323,49	
5,89292	2323,29	
5,90627	2323,09	
5,91962	2322,76	
5,93293	2322,57	
5,94623	2322,37	
5,95954	2322,04	
5,97289	2321,81	
5,98629	2321,51	
6,00629	2321,18	
6,0196	2320,88	
6,0329	2320,65	
6,04621	2320,42	
6,05956	2320,29	
6,07291	2320,09	
6,08631	2319,9	
6,09962	2319,67	
6,11377	2319,47	
6,12622	2319,3	
6,13958	2319,01	
6,15293	2318,84	
6,16633	2318,61	
6,17963	2318,45	
6,19289	2318,28	
6,20624	2318,15	
6,21955	2317,95	
6,2396	2317,72	
6,25295	2317,59	
6,26625	2317,49	
6,27961	2317,26	
6,29296	2316,96	
6,30626	2316,7	
6,31957	2316,57	
6,33292	2316,37	
6,34623	2316,37	
6,35958	2316,27	
6,37298	2316,07	
6,38628	2315,91	
6,40039	2315,74	
6,41954	2315,55	
6,43294	2315,41	
6,44625	2315,35	
6,4596	2315,18	
6,47295	2315,02	
6,48626	2314,75	
6,49961	2314,66	
6,51291	2314,49	
6,52707	2314,42	
6,53957	2314,33	
6,55297	2314,16	
6,57293	2314,06	
6,58623	2313,93	
6,59958	2313,7	
6,61289	2313,53	
6,62624	2313,4	
6,63959	2313,24	
6,65294	2313,11	
6,66629	2312,94	
6,6796	2312,78	
6,69956	2312,61	
6,71286	2312,48	
6,72626	2312,45	
6,73966	2312,35	
6,75296	2312,12	
6,76627	2311,99	
6,77953	2311,82	
6,79288	2311,69	
6,80623	2311,49	
6,81963	2311,36	
6,83963	2311,29	
6,85294	2311,16	
6,86629	2311,13	
6,8796	2311	
6,8929	2310,96	
6,90625	2310,93	
6,9196	2310,8	
6,93296	2310,77	
6,94626	2310,6	
6,96626	2310,34	
6,97957	2310,07	
6,99292	2309,98	
7,00627	2309,91	
7,01963	2309,84	
7,03298	2309,74	
7,04623	2309,71	
7,05959	2309,68	
7,07289	2309,61	
7,08624	2309,58	
7,0996	2309,42	
7,1129	2309,38	
7,1263	2309,25	
7,1396	2309,12	
7,15296	2308,99	
7,16621	2308,79	
7,17957	2308,66	
7,19292	2308,59	
7,20632	2308,56	
7,21962	2308,53	
7,23293	2308,49	
7,25288	2308,29	
7,26624	2308,1	
7,27954	2308,03	
7,29289	2308	
7,30624	2307,83	
7,31964	2307,67	
7,33295	2307,5	
7,34621	2307,44	
7,35956	2307,4	
7,37296	2307,4	
7,38631	2307,37	
7,40041	2307,37	
7,41296	2307,27	
7,42627	2307,11	
7,43957	2307,01	
7,45288	2306,91	
7,46623	2306,71	
7,47958	2306,65	
7,49294	2306,65	
7,50629	2306,55	
7,51959	2306,45	
7,5329	2306,48	
7,54705	2306,35	
7,55955	2306,38	
7,57956	2306,32	
7,59296	2306,19	
7,60626	2306,12	
7,61957	2305,92	
7,63287	2305,79	
7,64618	2305,66	
7,65953	2305,62	
7,67297	2305,66	
7,68628	2305,53	
7,69963	2305,43	
7,71289	2305,43	
7,72619	2305,33	
7,73954	2305,2	
7,7596	2305,03	
7,77295	2304,97	
7,7863	2304,9	
7,79956	2304,77	
7,81291	2304,7	
7,82626	2304,57	
7,83957	2304,57	
7,85292	2304,5	
7,86627	2304,54	
7,87962	2304,47	
7,89378	2304,37	
7,90623	2304,24	
7,91958	2304,24	
7,93284	2304,11	
7,94624	2304,01	
7,95959	2303,88	
7,97299	2303,71	
7,9863	2303,65	
7,9996	2303,55	
8,01291	2303,48	
8,02621	2303,42	
8,03956	2303,42	
8,05296	2303,35	
8,06627	2303,25	
8,07957	2303,15	
8,09958	2302,99	
8,11288	2302,92	
8,12623	2302,86	
8,13958	2302,69	
8,15298	2302,49	
8,16624	2302,43	
8,17959	2302,33	
8,1929	2302,3	
8,2062	2302,26	
8,21955	2302,2	
8,23295	2302,13	
8,24711	2302,13	
8,25961	2302,1	
8,27291	2301,97	
8,28627	2301,8	
8,29957	2301,67	
8,31288	2301,41	
8,32628	2301,37	
8,33963	2301,24	
8,35298	2301,18	
8,36624	2301,14	
8,37959	2301,14	
8,39374	2301,08	
8,4062	2300,98	
8,42625	2300,88	
8,4396	2300,85	
8,45295	2300,68	
8,46626	2300,65	
8,47956	2300,38	
8,49287	2300,29	
8,50627	2300,12	
8,51962	2300,05	
8,53292	2300,02	
8,54632	2300,02	
8,55958	2299,92	
8,57289	2299,86	
8,58709	2299,73	
8,59959	2299,66	
8,61289	2299,53	
8,62625	2299,43	
8,63964	2299,2	
8,65295	2298,87	
8,66625	2298,8	
8,67956	2298,8	
8,69291	2298,7	
8,70626	2298,6	
8,71961	2298,54	
8,73297	2298,47	
8,74622	2298,41	
8,75958	2298,34	
8,77288	2298,24	
8,78708	2298,08	
8,79959	2298,01	
8,81959	2297,81	
8,83294	2297,65	
8,8462	2297,55	
8,85955	2297,42	
8,8729	2297,32	
8,88626	2297,19	
8,89956	2297,19	
8,91296	2297,09	
8,92631	2297,09	
8,94042	2296,99	
8,95287	2296,79	
8,96622	2296,63	
8,97953	2296,53	
8,99293	2296,43	
9,00628	2296,33	
9,01963	2296,23	
9,03294	2296,07	
9,0462	2295,87	
9,05959	2295,8	
9,07295	2295,67	
9,09295	2295,54	
9,1063	2295,44	
9,11961	2295,31	
9,13286	2295,11	
9,14622	2294,98	
9,15957	2294,88	
9,17292	2294,75	
9,18627	2294,65	
9,19962	2294,48	
9,21293	2294,32	
9,22623	2294,22	
9,24619	2294,06	
9,25959	2293,86	
9,27294	2293,73	
9,28625	2293,66	
9,2996	2293,5	
9,31295	2293,33	
9,32626	2293,17	
9,33961	2293	
9,35371	2292,9	
9,36626	2292,74	
9,37957	2292,71	
9,39292	2292,64	
9,40623	2292,44	
9,41958	2292,31	
9,43288	2292,18	
9,44623	2292,01	
9,45963	2291,85	
9,47294	2291,75	
9,48629	2291,52	
9,49959	2291,35	
9,51295	2291,22	
9,52625	2291,09	
9,53956	2290,99	
9,55296	2290,89	
9,56626	2290,79	
9,57961	2290,69	
9,59301	2290,5	
9,60627	2290,3	
9,61957	2290,07	
9,63288	2289,84	
9,65298	2289,64	
9,66628	2289,51	
9,67963	2289,34	
9,69294	2289,31	
9,70624	2289,21	
9,71955	2289,08	
9,7329	2288,88	
9,74625	2288,68	
9,7596	2288,59	
9,77296	2288,39	
9,78626	2288,22	
9,79957	2287,93	
9,81287	2287,73	
9,82622	2287,56	
9,83962	2287,4	
9,85293	2287,2	
9,86628	2287	
9,87963	2286,9	
9,89293	2286,77	
9,91289	2286,61	
9,92624	2286,41	
9,9396	2286,21	
9,95295	2286,08	
9,96625	2285,88	
9,9796	2285,69	
9,99291	2285,36	
10,0062	2285,16	
10,0196	2284,99	
10,0329	2284,89	
10,0529	2284,73	
10,0663	2284,56	
10,0796	2284,33	
10,0929	2284,27	
10,1062	2284,1	
10,1196	2283,94	
10,1329	2283,71	
10,1462	2283,44	
10,1596	2283,15	
10,1729	2282,85	
10,1929	2282,62	
10,2063	2282,49	
10,2196	2282,32	
10,233	2282,13	
10,2463	2281,96	
10,2596	2281,73	
10,2729	2281,5	
10,2862	2281,27	
10,2996	2281,1	
10,3138	2280,84	
10,3263	2280,61	
10,3396	2280,48	
10,3529	2280,31	
10,3662	2280,05	
10,3795	2279,88	
10,3929	2279,72	
10,4063	2279,55	
10,4196	2279,42	
10,4329	2279,19	
10,4471	2278,99	
10,4596	2278,8	
10,4729	2278,57	
10,4862	2278,34	
10,4996	2278,1	
10,5129	2277,91	
10,5263	2277,71	
10,5396	2277,58	
10,5529	2277,41	
10,5662	2277,12	
10,5796	2276,95	
10,5996	2276,56	
10,6129	2276,29	
10,6263	2275,96	
10,6396	2275,73	
10,6529	2275,5	
10,6662	2275,34	
10,6796	2275,14	
10,6929	2274,94	
10,7072	2274,68	
10,7196	2274,45	
10,7329	2274,31	
10,7462	2274,02	
10,7595	2273,72	
10,7729	2273,49	
10,7862	2273,29	
10,7996	2273,03	
10,8129	2272,86	
10,8262	2272,63	
10,8404	2272,37	
10,8529	2272,14	
10,8663	2271,97	
10,8796	2271,81	
10,8929	2271,61	
10,9063	2271,32	
10,9196	2271,05	
10,9329	2270,79	
10,9462	2270,56	
10,9596	2270,16	
10,9729	2269,9	
10,9862	2269,6	
10,9996	2269,34	
11,0129	2269,14	
11,0262	2268,91	
11,0395	2268,71	
11,0529	2268,55	
11,0663	2268,32	
11,0796	2268,02	
11,093	2267,69	
11,1071	2267,36	
11,1196	2267,16	
11,1329	2266,9	
11,1463	2266,64	
11,1596	2266,24	
11,1729	2266,01	
11,1863	2265,78	
11,1996	2265,55	
11,2129	2265,28	
11,227	2265,02	
11,2396	2264,76	
11,2529	2264,46	
11,2662	2264,13	
11,2796	2263,87	
11,293	2263,5	
11,3063	2263,17	
11,3196	2262,84	
11,333	2262,52	
11,3463	2262,22	
11,3604	2261,99	
11,3729	2261,79	
11,3863	2261,49	
11,3996	2261,2	
11,4128	2260,93	
11,4263	2260,6	
11,4396	2260,31	
11,4529	2259,98	
11,4662	2259,71	
11,4796	2259,29	
11,4929	2258,92	
11,5129	2258,49	
11,5263	2258,23	
11,5396	2257,8	
11,5529	2257,54	
11,5663	2257,34	
11,5796	2257,11	
11,5929	2256,68	
11,6062	2256,42	
11,6196	2256,15	
11,6329	2255,92	
11,6529	2255,46	
11,6662	2255,1	
11,6796	2254,84	
11,6929	2254,51	
11,7063	2254,21	
11,7196	2253,85	
11,7329	2253,52	
11,7463	2253,32	
11,7604	2253,02	
11,7729	2252,73	
11,7862	2252,36	
11,7995	2252,07	
11,8129	2251,71	
11,8263	2251,44	
11,8396	2251,21	
11,8529	2250,78	
11,8663	2250,49	
11,8795	2250,12	
11,8929	2249,79	
11,9129	2249,3	
11,9263	2248,97	
11,9396	2248,67	
11,9529	2248,34	
11,9663	2247,95	
11,9796	2247,59	
11,9929	2247,26	
12,0062	2246,99	
12,0204	2246,66	
12,033	2246,33	
12,0462	2246	
12,0596	2245,71	
12,0729	2245,38	
12,0862	2244,98	
12,0996	2244,62	
12,1129	2244,22	
12,1263	2243,89	
12,1396	2243,53	
12,1538	2243,1	
12,1662	2242,77	
12,1796	2242,48	
12,1929	2242,15	
12,2063	2241,78	
12,2196	2241,36	
12,2329	2241,03	
12,2462	2240,6	
12,2596	2240,17	
12,2729	2239,87	
12,2862	2239,48	
12,2996	2239,08	
12,3196	2238,42	
12,3329	2237,99	
12,3462	2237,6	
12,3596	2237,27	
12,3729	2236,84	
12,3863	2236,45	
12,3996	2236,08	
12,413	2235,65	
12,4271	2235,16	
12,4396	2234,76	
12,4529	2234,34	
12,4662	2233,94	
12,4796	2233,55	
12,4929	2233,12	
12,5063	2232,69	
12,5196	2232,33	
12,5329	2232	
12,5462	2231,57	
12,5604	2231,14	
12,5729	2230,78	
12,5863	2230,41	
12,5996	2230,05	
12,613	2229,59	
12,6263	2229,06	
12,6396	2228,57	
12,6529	2228,14	
12,6662	2227,74	
12,6805	2227,35	
12,693	2226,92	
12,7062	2226,53	
12,7196	2226,13	
12,7329	2225,7	
12,7462	2225,24	
12,7596	2224,71	
12,7729	2224,32	
12,7863	2223,86	
12,8004	2223,33	
12,813	2222,83	
12,8262	2222,31	
12,8396	2221,84	
12,8529	2221,38	
12,8663	2220,92	
12,8796	2220,46	
12,8929	2220,1	
12,9063	2219,6	
12,9195	2219,08	
12,9337	2218,58	
12,9463	2218,05	
12,9596	2217,63	
12,9729	2217,17	
12,9862	2216,64	
12,9995	2216,18	
13,0129	2215,62	
13,0263	2215,09	
13,0396	2214,53	
13,0529	2214,1	
13,0663	2213,61	
13,0863	2212,78	
13,0996	2212,29	
13,1129	2211,79	
13,1263	2211,2	
13,1395	2210,57	
13,1529	2210,05	
13,1663	2209,55	
13,1796	2208,93	
13,1937	2208,33	
13,2062	2207,74	
13,2195	2207,24	
13,2329	2206,68	
13,2463	2206,16	
13,2596	2205,63	
13,2729	2205,04	
13,2863	2204,48	
13,2996	2203,75	
13,3129	2203,16	
13,3271	2202,47	
13,3396	2201,91	
13,3529	2201,21	
13,3663	2200,49	
13,3796	2199,86	
13,3929	2199,14	
13,4062	2198,48	
13,4196	2197,79	
13,4329	2197,13	
13,4463	2196,5	
13,4596	2195,74	
13,4796	2194,56	
13,4929	2193,76	
13,5063	2193,01	
13,5196	2192,22	
13,533	2191,49	
13,5463	2190,77	
13,5596	2190,04	
13,5729	2189,25	
13,5871	2188,36	
13,5996	2187,54	
13,6129	2186,65	
13,6263	2185,82	
13,6396	2184,96	
13,6529	2184,04	
13,6662	2183,15	
13,6796	2182,23	
13,6929	2181,37	
13,7063	2180,42	
13,7196	2179,49	
13,7396	2178,14	
13,7529	2177,12	
13,7662	2176,07	
13,7796	2175,08	
13,7929	2173,92	
13,8062	2172,84	
13,8196	2171,68	
13,8329	2170,69	
13,8471	2169,47	
13,8596	2168,55	
13,8729	2167,43	
13,8862	2166,24	
13,8996	2165,03	
13,913	2163,74	
13,9263	2162,45	
13,9396	2161,14	
13,9529	2159,78	
13,9662	2158,4	
13,9796	2156,98	
13,993	2155,57	
14,013	2153,26	
14,0262	2151,71	
14,0396	2150,19	
14,0529	2148,58	
14,0662	2146,93	
14,0796	2145,32	
14,0929	2143,54	
14,1062	2141,72	
14,1196	2139,84	
14,1396	2136,81	
14,1529	2134,64	
14,1662	2132,46	
14,1796	2130,25	
14,193	2127,85	
14,2063	2125,54	
14,2196	2123,07	
14,2329	2120,6	
14,2462	2117,96	
14,2596	2115,23	
14,2796	2110,74	
14,2929	2107,48	
14,3063	2104,12	
14,3196	2100,53	
14,3329	2096,8	
14,3462	2092,88	
14,3596	2088,73	
14,3729	2084,41	
14,3871	2079,56	
14,3996	2074,92	
14,4129	2069,55	
14,4262	2063,78	
14,4395	2057,65	
14,4529	2051,12	
14,4663	2043,9	
14,4796	2036,09	
14,4929	2027,52	
14,5062	2018,03	
14,5204	2006,92	
14,5329	1995,98	
14,5463	1983	
14,5596	1968,2	
14,5729	1951,09	
14,5863	1930,99	
14,5996	1906,7
